Repository: chrisjkuch/citrineapp

#Citrine Internship Application

This repository consists of code to read, clean, and learn information about
inorganic chemical solubility from the CRC Handbook of Chemistry and Physics.

File: tabula-Inorganic_solubility_with_lines.tsv (part 1 of 6)
No.	Name	Formula	"CAS
Reg No."	"Mol.
Weigh"	"Physical
Form"	mp/°C	bp/°C	"Density
g cm–3"	"Solubility
g/100 g 2HO"	"Qualitative
Solubility"	
1	Actinium	Ac	7440-34-8	227	silv metal; cub	1051	3198	10			
2	Actinium bromide	AcBr3	33689-81-5	467	wh hex cry		800 subl	5.85		s H2O	
3	Actinium chloride	AcCl3	22986-54-5	333	wh hex cry		960 subl	4.81			
4	Actinium fluoride	AcF3	33689-80-4	284	wh hex cry			7.88		i H2O	
5	Actinium iodide	AcI3	33689-82-6	608	wh cry					s H2O	
6	Actinium oxide	Ac2O3	12002-61-8	502	wh hex cry	1977		9.19		i H2O	
7	Aluminum	Al	7429-90-5	26.982	silv-wh metal; cub cry	660.32	2519	2.7		i H2O; s acid, alk	
8	Aluminum ammonium sulfate	AlNH4(SO4)2	7784-25-0	237.148	wh powder					sl H2O; i EtOH	
9	"Aluminum ammonium sulfate
dodecahydrate"	AlNH4(SO4)2  12H2O	7784-26-1	453.331	col cry or powder	94.5	>280 dec	1.65		s H2O; i EtOH	
10	Aluminum antimonide	AlSb	25152-52-7	148.742	cub cry	1065		4.26			
11	Aluminum arsenide	AlAs	22831-42-1	101.903	oran cub cry; hyg	1740		3.76			
12	Aluminum borate	2Al2O3  B2O3	11121-16-7	273.543	needles	1050				i H2O	
13	Aluminum boride	AlB2	12041-50-8	48.604	powder	>920 dec		3.19		s dil HCl	
14	Aluminum borohydride	Al(BH4)3	16962-07-5	71.51	flam liq	-64.5	44.5			reac H2O	
15	Aluminum bromate nonahydrate	Al(BrO3)3  9H2O	11126-81-1*	572.826	wh hyg cry	62	>100 dec			s H2O	
16	Aluminum bromide	AlBr3	7727-15-3	266.694	wh-yel monocl cry; hyg	97.5	255	3.2		reac H2O; s bz, tol	
17	Aluminum bromide hexahydrate	AlBr3  6H2O	7784-11-4	374.785	col-yel hyg cry	93		2.54		s H2O, EtOH, CS2	
18	Aluminum carbide	Al4C3	1299-86-1	143.958	yel hex cry	2100	>2200 dec	2.36		reac H2O	
19	Aluminum chlorate nonahydrate	Al(ClO3)3  9H2O	15477-33-5	439.472	hyg cry					vs H2O; s EtOH	
20	Aluminum chloride	AlCl3	7446-70-0	133.34	wh hex cry or powder; hyg	192.6	180 sp	2.48	45.125	s bz, ctc, chl	
21	Aluminum chloride hexahydrate	AlCl3  6H2O	7784-13-6	241.431	col hyg cry	100 dec		2.398	45.125	s EtOH, eth	
22	Aluminum diacetate	Al(OH)(C2H3O2)2	142-03-0	162.078	wh amorp powder					i H2O	
23	Aluminum ethanolate	Al(C2H5O)3	555-75-9	162.163	liq, condenses to wh solid	140				reac H2O; sl xyl	
24	Aluminum fluoride	AlF3	7784-18-1	83.977	wh hex cry	2250 tp (220 MPa)	1276 sp	3.1	0.5025		
25	Aluminum fluoride monohydrate	AlF3  H2O	32287-65-3	101.992	orth cry			2.17	0.5025		
26	Aluminum fluoride trihydrate	AlF3  3H2O	15098-87-0	138.023	wh hyg cry			1.914	0.5025		
27	Aluminum hexafluorosilicate nonahydrate	Al2(SiF6)3  9H2O	17099-70-6	642.329	hex prisms	>500 dec				s H2O	
28	Aluminum hydride	AlH3	7784-21-6	30.006	col hex cry	>150 dec				reac H2O	
29	Aluminum hydroxide	Al(OH)3	21645-51-2	78.004	wh amorp powder			2.42		i H2O; s alk, acid	
30	Aluminum hydroxychloride	Al2(OH)5Cl  2H2O	1327-41-9	210.483	gl solid					s H2O	
31	Aluminum hypophosphite	Al(H2PO2)3	7784-22-7	221.948	cry powder	220 dec				i H2O; s alk, acid	
32	Aluminum iodide	AlI3	7784-23-8	407.695	wh leaflets	188.28	382	3.98		reac H2O	
33	Aluminum iodide hexahydrate	AlI3  6H2O	10090-53-6	515.786	yel hyg cry powder					vs H2O; s EtOH, eth	
34	Aluminum lactate	Al(C3H5O3)3	18917-91-4	294.192	powder					vs H2O	
35	Aluminum nitrate	Al(NO3)3	13473-90-0	212.997	wh hyg solid	dec			68.925	vs EtOH; sl ace	
36	Aluminum nitrate nonahydrate	Al(NO3)3  9H2O	7784-27-2	375.134	wh hyg mono cry	73	135 dec	1.72	68.925	vs EtOH; i pyr	
37	Aluminum nitride	AlN	24304-00-5	40.989	blue-wh hex cry	3000		3.255		reac H2O	
38	Aluminum oleate	Al(C18H33O2)3	688-37-9	871.342	yel solid					i H2O; s EtOH, bz	
39	Aluminum phosphate	AlPO4	7784-30-7	121.953	wh rhomb plates	>1460		2.56		i H2O; sl acid	
40	Aluminum metaphosphate	Al(PO3)3	32823-06-6	263.898	col powder; tetr	1525		2.78		i H2O	
41	Aluminum oxide (corundum)	Al2O3	1344-28-1	101.961	wh powder; hex	2053	3000	3.97		i H2O, os; sl alk	
42	Aluminum oxyhydroxide	AlO(OH)	14457-84-2	59.989	ortho cry			3.44		i H2O; s acid, alk	
43	Aluminum palmitate	Al(C15H31COO)3	555-35-1	793.23	wh-yel powder					i H2O, EtOH; s peth	
44	Aluminum perchlorate nonahydrate	Al(ClO4)3  9H2O	14452-39-2	487.47	wh hyg cry	82 dec		2	182.4		
45	Aluminum phosphide	AlP	20859-73-8	57.956	grn or yel cub cry	2550		2.4		reac H2O	
No.	Name	Formula	"CAS
Reg No."	"Mol.
Weigh"	"Physical
Form"	mp/°C	bp/°C	"Density
g cm–3"	"Solubility
g/100 g 2HO"	"Qualitative
Solubility"	
46	Aluminum selenide	Al2Se3	1302-82-5	290.84	yel-brown powder	960		3.437		reac H2O	
47	Aluminum silicate	Al2SiO5	12183-80-1	162.046	gray-grn cry			3.145			
48	Aluminum silicate dihydrate	Al2O3  2SiO2  2H2O	1332-58-7	258.161	wh-yel powder; tricl			2.59		i H2O, acid, alk	
49	Aluminum stearate	Al(C18H35O2)3	637-12-7	877.39	wh powder	115		1.07		i H2O, EtOH, eth; s alk	
50	Aluminum sulfate	Al2(SO4)3	10043-01-3	342.154	wh cry	1040 dec			38.525	i EtOH	
51	Aluminum sulfate octadecahydrate	Al2(SO4)3  18H2O	7784-31-8	666.429	col monocl cry	86 dec		1.69	38.525		
52	Aluminum sulfide	Al2S3	1302-81-4	150.161	yel-gray powder	1100		2.02			
53	Aluminum telluride	Al2Te3	12043-29-7	436.76	gray-blk hex cry	895		4.5			
54	Aluminum thiocyanate	Al(SCN)3	538-17-0	201.232	yel powder					s H2O; i EtOH, eth	
55	Americium	Am	7440-35-9	243	silv metal; hex or cub	1176	2011	12		s acid	
56	Americium(III) oxide	Am2O3	12254-64-7	534	tan hex cry			11.77		s acid	
57	Americium(III) bromide	AmBr3	14933-38-1	483	wh orth cry			6.85		s H2O	
58	Americium(III) chloride	AmCl3	13464-46-5	349	pink hex cry	500		5.87			
59	Americium(III) fluoride	AmF3	13708-80-0	300	pink hex cry	1393		9.53			
60	Americium(III) iodide	AmI3	13813-47-3	624	yel ortho cry	950		6.9			
61	Americium(IV) fluoride	AmF4	15947-41-8	319	tan monocl cry			7.23			
62	Americium(IV) oxide	AmO2	12005-67-3	275	blk cub cry	>1000 dec		11.68		s acid	
63	Ammonia	NH3	7664-41-7	17.031	col gas	-77.73	-33.33	0.696 g/L		vs H2O; s EtOH, eth	
64	Ammonium acetate	NH4C2H3O2	631-61-8	77.083	wh hyg cry	114		1.073	1484	s EtOH; sl ace	
65	Ammonium azide	NH4N3	12164-94-2	60.059	ortho cry; flam	160	exp	1.346	20.23		
66	Ammonium benzoate	NH4C7H5O2	1863-63-4	139.152	wh cry or powder	198		1.26		s H2O; sl EtOH	
67	Ammonium hydrogen malate	NH4C4H4O5	5972-71-4	151.118	ortho cry	160		1.15		s H2O; sl EtOH	
68	Ammonium borate tetrahydrate	(NH4)2B4O7  4H2O	12228-87-4	263.377	tetr cry					s H2O; i EtOH	
69	Ammonium bromate	NH4BrO3	13843-59-9	145.941	col hex cry	exp				vs H2O	
70	Ammonium bromide	NH4Br	12124-97-9	97.943	wh hyg tetr cry	542 dec	396 sp	2.429	78.325	s EtOH, ace; sl eth	
71	Ammonium caprylate	NH4C8H15O2	5972-76-9	161.243	hyg monocl cry	75				reac H2O; s EtOH; i chl, bz	
72	Ammonium carbamate	NH2COONH4	1111-78-0	78.071	cry powder					vs H2O; s EtOH	
73	Ammonium carbonate	(NH4)2CO3	506-87-6	96.086	col cry powder	58 dec			10015		
74	Ammonium cerium(III) sulfate tetrahydrate	NH4Ce(SO4)2  4H2O	21995-38-0*	422.343	monocl cry					s H2O	
75	Ammonium cerium(IV) nitrate	(NH4)2Ce(NO3)6	16774-21-3	548.223	red-oran cry					vs H2O	
76	Ammonium chlorate	NH4ClO3	10192-29-7	101.49	wh cry	102 exp		1.8	28.7		
77	Ammonium chloride	NH4Cl	12125-02-9	53.492	col cub cry	520 tp (dec)	338 sp	1.519	39.525		
78	Ammonium chromate	(NH4)2CrO4	7788-98-9	152.071	yel cry	185 dec		1.9	3725	sl ace, MeOH; i EtOH	
79	Ammonium chromic sulfate dodecahydrate	NH4Cr(SO4)2  12H2O	10022-47-6	478.345	blue-viol cry	94 dec		1.72		s H2O; sl EtOH	
80	Ammonium cobalt(II) phosphate	CoNH4PO4	14590-13-7	171.943	red-viol powder (hyd)					i H2O; s acid	
81	Ammonium cobalt(II) sulfate hexahydrate	(NH4)2Co(SO4)2  6H2O	13586-38-4	395.229	red monocl prisms			1.9		s H2O; i EtOH	
82	Ammonium copper(II) chloride	CuCl2  2NH4Cl	10060-13-6*	241.434	yel hyg orth cry					s H2O	
83	Ammonium copper(II) chloride dihydrate	CuCl2  2NH4Cl  2H2O	10060-13-6	277.464	blue-grn tetr cry	110 dec		1.993		s H2O, EtOH	
84	Ammonium cyanide	NH4CN	12211-52-8	44.056	col tetr cry	dec		1.1		vs H2O	
85	Ammonium dichromate	(NH4)2Cr2O7	7789-09-5	252.065	oran-red monocl cry; hyg	180 dec		2.155	35.62		
86	Ammonium dihydrogen arsenate	NH4H2AsO4	13462-93-6	158.975	tetr cry	300 dec		2.311	52.725		
87	Ammonium dihydrogen phosphate	NH4H2PO4	7722-76-1	115.026	wh tetr cry	190		1.8	40.425	sl EtOH; i ace	
88	Ammonium dithiocarbamate	NH4NH2CSS	513-74-6	110.204	yel ortho cry	99 dec		1.45		s H2O	
89	Ammonium ferric chromate	NH4Fe(CrO4)2	7789-08-4	305.871	red powder					i H2O	
90	Ammonium ferric oxalate trihydrate	(NH4)3Fe(C2O4)3  3H2O	13268-42-3	428.063	grn monocl cry; hyg	160 dec		1.78		vs H2O; i EtOH	
											
91	Ammonium ferric sulfate dodecahydrate	NH4Fe(SO4)2  12H2O	10138-04-2	482.194	col to viol cry	37		1.71		vs H2O; i EtOH	
92	Ammonium ferricyanide trihydrate	(NH4)3Fe(CN)6  3H2O	14221-48-8*	320.111	red cry					s H2O; i EtOH	
93	Ammonium ferrocyanide trihydrate	(NH4)4Fe(CN)6  3H2O	14481-29-9*	338.149	yel cry	dec				s H2O; i EtOH	
94	Ammonium ferrous sulfate hexahydrate	(NH4)2Fe(SO4)2  6H2O	10045-89-3	392.141	blue-grn monocl cry	100 dec		1.86		s H2O; i EtOH	
95	Ammonium fluoride	NH4F	12125-01-8	37.037	wh hex cry; hyg	dec		1.015	83.525	sl EtOH	
96	Ammonium tetrafluoroborate	NH4BF4	13826-83-0	104.844	wh powder; orth	487 dec		1.871	2520		
97	Ammonium fluorosulfonate	NH4SO3F	13446-08-7	117.101	col needles	245				s H2O, EtOH, MeOH	
98	Ammonium formate	NH4CHO2	540-69-2	63.057	hyg cry	116		1.27	14320	s EtOH	
99	Ammonium hexachloroiridate(IV)	(NH4)2IrCl6	16940-92-4	441.01	blk cry powder	dec		2.856	1.0925		
100	Ammonium hexachloroosmiate(IV)	(NH4)2OsCl6	12125-08-5	439.02	red cry or powder		subl	2.93		s H2O, EtOH	
101	Ammonium hexachloropalladate(IV)	(NH4)2PdCl6	19168-23-1	355.21	red-brn hyg cry	dec		2.418			
102	Ammonium hexabromoplatinate(IV)	(NH4)2PtBr6	17363-02-9	710.58	powder	145 dec			0.592		
103	Ammonium hexachloroplatinate(IV)	(NH4)2PtCl6	16919-58-7	443.87	red-oran cub cry	380 dec		3.065	0.52	i EtOH	
104	Ammonium hexafluoroaluminate	(NH4)3AlF6	7784-19-2	195.087	cub cry			1.78		s H2O	
105	Ammonium hexafluorogallate	(NH4)3GaF6	14639-94-2	237.828	col cub cry	>200 dec		2.1			
106	Ammonium hexafluorogermanate	(NH4)2GeF6	16962-47-3	222.68	wh cry	380	subl	2.564		s H2O; i EtOH	
107	Ammonium hexafluorophosphate	NH4PF6	16941-11-0	163.003	wh cub cry	58 dec		2.18		vs H2O; s ace, EtOH, MeOH	
108	Ammonium hexafluorosilicate	(NH4)2SiF6	16919-19-0	178.153	wh cub or trig cry	dec		2.011	22.725	i EtOH, ace	
109	Ammonium hexafluorozirconate(IV)	(NH4)2ZrF6	16919-31-6	241.291	wh hex cry			1.154		s H2O	
110	Ammonium hydrogen arsenate	(NH4)2HAsO4	7784-44-3	176.004	wh powder			1.99		s H2O	
111	Ammonium hydrogen borate trihydrate	NH4HB4O7  3H2O	10135-84-9	228.332	col cry			2.5		s H2O	
112	Ammonium hydrogen carbonate	NH4HCO3	1066-33-7	79.056	col or wh prisms	107 dec		1.586	24.825	i EtOH, bz	
113	Ammonium hydrogen citrate	(NH4)2HC6H5O7	3012-65-5	226.184	col cry			1.48		vs H2O; sl EtOH	
114	Ammonium hydrogen fluoride	NH4HF2	1341-49-7	57.044	wh orth cry	125	240 dec	1.5	60.22		
115	Ammonium hydrogen oxalate monohydrate	NH4HC2O4  H2O	5972-72-5*	125.081	col rhomb cry	dec		1.56		sl H2O, EtOH	
116	Ammonium hydrogen phosphate	(NH4)2HPO4	7783-28-0	132.055	wh cry	155 dec		1.619	69.525	i EtOH, ace	
117	Ammonium hydrogen selenate	NH4HSeO4	10294-60-7	162.01	rhom cry	dec		2.162			
118	Ammonium hydrogen sulfate	NH4HSO4	7803-63-6	115.111	wh hyg cry	147		1.78	10020	i EtOH, ace, py	
119	Ammonium hydrogen sulfide	NH4HS	12124-99-1	51.113	wh tetr or orth cry	dec		1.17	1280	sl ace; i bz, eth	
120	Ammonium hydrogen sulfite	NH4HSO3	10192-30-0	99.111	col cry	dec		2.03	71.8		
121	Ammonium hydrogen tartrate	NH4C4H4O6	3095-65-6	167.117	wh cry			1.68		sl H2O; s alk; i EtOH	
122	Ammonium hydroxide	NH4OH	1336-21-6	35.046	exists only in soln						
123	Ammonium hypophosphite	NH4H2PO2	7803-65-8	83.028	wh hyg cry	dec				vs H2O; sl EtOH; i ace	
124	Ammonium iodate	NH4IO3	13446-09-8	192.941	wh powder	150		3.3	3.8425		
125	Ammonium iodide	NH4I	12027-06-4	144.943	wh tetr cry; hyg	551 dec	405 sp	2.514	17825	sl EtOH, MeOH	
126	Ammonium lactate	NH4C3H5O3	52003-58-4	107.108	col cry	92				s H2O, EtOH; sl MeOH; i ace, et	
127	Ammonium metatungstate hexahydrate	(NH4)6W7O24  6H2O	12028-48-7	1887.19	wh cry					s H2O; i EtOH	
128	Ammonium metavanadate	NH4VO3	7803-55-6	116.979	wh-yel cry	200 dec		2.326	4.82		
129	Ammonium molybdate(VI) tetrahydrate	(NH4)6Mo7O24  4H2O	12054-85-2	1235.86	col or grn-yel cry	90 dec		2.498	43	i EtOH	
130	Ammonium molybdophosphate	(NH4)3PO4  12MoO3	54723-94-3*	1876.35	yel cry pow	dec			0.02	s alk; i acid	
131	Ammonium nickel chloride hexahydrate	NH4NiCl3  6H2O	16122-03-5*	291.181	grn hyg cry			1.65		s H2O	
132	Ammonium nickel sulfate hexahydrate	(NH4)2Ni(SO4)2  6H2O	7785-20-8	394.989	blue-grn cry	dec		1.923		sl H2O; i EtOH	
133	Ammonium nitrate	NH4NO3	6484-52-2	80.043	wh hyg cry; orth	169.7	dec 200-260	1.72	21325	sl MeOH	
134	Ammonium nitrite	NH4NO2	13446-48-5	64.044	wh-yel cry	60 exp		1.69	22125	i eth	
135	Ammonium nitroferricyanide	(NH4)2Fe(CN)5NO	14402-70-1	252.016	red-brn cry					s H2O, EtOH	
136	Ammonium oleate	NH4C18H33O2	544-60-5	299.493	yel-brn paste	21				s H2O; sl ace	
137	Ammonium oxalate	(NH4)2C2O4	1113-38-8	124.096	col sol			1.5	5.2025		
138	Ammonium oxalate monohydrate	(NH4)2C2O4  H2O	6009-70-7	142.11	wh orth cry	dec		1.5	5.2025	sl EtOH	
No.	Name	Formula	"CAS
Reg No."	"Mol.
Weigh"	"Physical
Form"	mp/°C	bp/°C	"Density
g cm–3"	"Solubility
g/100 g 2HO"	"Qualitative
Solubility"	
139	Ammonium palmitate	NH4C15H31CO2	593-26-0	273.455	yel-wh powder	22				s H2O; sl bz, xyl; i ace, EtOH, ct	
140	Ammonium pentaborate tetrahydrate	NH4B5O8  4H2O	12007-89-5	272.15	wh cry				7.0318		
141	Ammonium pentachlorozincate	(NH4)3ZnCl5	14639-98-6	296.77	hyg orth cry			1.81		vs H2O	
142	Ammonium perchlorate	NH4ClO4	7790-98-9	117.49	wh orth cry	dec, exp		1.95	24.525	s MeOH; sl EtOH, ace; i eth	
143	Ammonium permanganate	NH4MnO4	13446-10-1	136.975	purp rhomb cry	70 dec		2.22	7.915		
144	Ammonium peroxydisulfate	(NH4)2S2O8	7727-54-0	228.204	monocl cry or wh powder	dec		1.982	83.525		
145	Ammonium perrhenate	NH4ReO4	13598-65-7	268.244	col powder			3.97	6.232		
146	Ammonium phosphate trihydrate	(NH4)3PO4  3H2O	10361-65-6*	203.133	wh prisms				25.025	i ace	
147	"Ammonium phosphite, dibasic,
monohydrate"	(NH4)2HPO3  H2O	51503-61-8	134.071	hyg cry					s H2O	
148	"Ammonium phosphomolybdate
monohydrate"	(NH4)3PO4  12MoO3  H2O	54723-94-3	1894.36	yel cry or powder	dec			0.02		
149	Ammonium phosphotungstate dihydrate	(NH4)3PO4  12WO3  2H2O	1311-90-6	2967.18	cry powder					sl H2O	
150	Ammonium picrate	NH4C6H2N3O7	131-74-8	246.135	yel orth cry	exp		1.72		sl H2O	
151	Ammonium salicylate	NH4C7H5O3	528-94-9	155.151	wh cry powder					vs H2O; s EtOH	
152	Ammonium selenate	(NH4)2SeO4	7783-21-3	179.04	wh monocl cry	dec		2.194	11725	i EtOH, ace	
153	Ammonium selenite	(NH4)2SeO3	7783-19-9	163.04	wh or red hyg cry	dec			12125		
154	Ammonium stearate	NH4C18H35O2	1002-89-7	301.509	yel-wh powder	22		0.89		sl H2O, bz; s EtOH, MeOH; i ace	
155	Ammonium sulfamate	NH4NH2SO3	7773-06-0	114.125	wh hyg cry	131	160 dec			vs H2O; sl EtOH	
156	Ammonium sulfate	(NH4)2SO4	7783-20-2	132.141	wh or brn orth cry	280 dec		1.77	76.425	i EtOH, ace	
157	Ammonium sulfide	(NH4)2S	12135-76-1	68.143	yel-oran cry	0 dec				s H2O, EtOH, alk	
158	Ammonium sulfite	(NH4)2SO3	17026-44-7	116.141	wh hyg cry				64.225		
159	Ammonium sulfite monohydrate	(NH4)2SO3  H2O	7783-11-1	134.156	col cry	dec		1.41	64.225	i EtOH, ace	
160	Ammonium tartrate	(NH4)2C4H4O6	3164-29-2	184.147	wh cry	dec		1.601		s H2O	
161	Ammonium tellurate	(NH4)2TeO4	13453-06-0	227.68	wh powder	dec		3.024			
162	Ammonium tetrachloroaluminate	NH4AlCl4	7784-14-7	186.832	wh hyg solid	304				s H2O, eth	
163	Ammonium tetrachloroplatinate(II)	(NH4)2PtCl4	13820-41-2	372.97	red cry	dec		2.936		s H2O; i EtOH	
164	Ammonium tetrachlorozincate	(NH4)2ZnCl4	14639-97-5	243.28	wh orth plates; hyg	150 dec		1.879		vs H2O	
165	Ammonium tetrathiotungstate	(NH4)2WS4	13862-78-7	348.18	oran cry	dec		2.71		s H2O	
166	Ammonium thiocyanate	NH4SCN	1762-95-4	76.122	col hyg cry	149	dec	1.3	18125	vs EtOH; s ace; i chl	
167	Ammonium thiosulfate	(NH4)2S2O3	7783-18-8	148.207	wh cry	150 dec		1.678		vs H2O; i EtOH, eth	
168	Ammonium titanium oxalate monohydrate	(NH4)2TiO(C2O4)2  H2O	10580-03-7	293.996	hyg cry					vs H2O	
169	Ammonium tungstate(VI)	(NH4)10W12O41	11120-25-5	3042.44	cry pow			2.3		s H2O; i EtOH	
170	Ammonium uranate(VI)	(NH4)2U2O7	7783-22-4	624.131	red-yel amorp powder					i H2O, alk; s acid	
171	Ammonium uranium fluoride	UO2(NH4)3F5	18433-40-4	419.135	grn-yel monocl cry					s H2O; i EtOH	
172	Ammonium valerate	NH4C4H9CO2	42739-38-8	119.163	hyg cry	108				vs H2O, EtOH; s eth	
173	Ammonium zirconyl carbonate dihydrate	(NH4)3ZrOH(CO3)3  2H2O	12616-24-9*	362.404	prisms; unstable					s H2O	
174	Antimony	Sb	7440-36-0	121.76	silv metal; hex	630.628	1587	6.68		i dil acid	
175	Stibine	SbH3	7803-52-3	124.784	col gas; flam	-88	-17	5.100 g/L		sl H2O; s EtOH	
176	Antimony arsenide	SbAs	12322-34-8	196.682	hex cry	680		6			
177	Antimony(III) bromide	SbBr3	7789-61-9	361.472	yel orth cry; hyg	96.6	280	4.35		reac H2O; s ace, bz, chl	
178	Antimony(III) chloride	SbCl3	10025-91-9	228.118	col orth cry; hyg	73.4	220.3	3.14	98725	s acid, EtOH, bz, ace	
179	Antimony(III) fluoride	SbF3	7783-56-4	178.755	wh orth cry; hyg	292	345	4.38	49225		
180	Antimony(III) iodide	SbI3	7790-44-5	502.473	red rhomb cry	168	401	4.92		reac H2O; s EtOH, ace; i ctc	
181	Antimony(III) oxide (senarmontite)	Sb2O3	1309-64-4	291.518	col cub cry	570 trans	1425	5.58		sl H2O; i os	
182	Antimony(III) oxide (valentinite)	Sb2O3	1309-64-4	291.518	wh orth cry	655	1425	5.7		sl H2O; i os	
											
183	Antimony(III) oxychloride	SbOCl	7791-08-4	173.212	wh momo cry	170 dec				reac H2O; i EtOH, eth	
184	Antimony(III) selenide	Sb2Se3	1315-05-5	480.4	grn orth cry	611		5.81		sl H2O	
185	Antimony(III) sulfate	Sb2(SO4)3	7446-32-4	531.711	wh cry powder; hyg	dec		3.62		sl H2O	
186	Antimony(III) sulfide	Sb2S3	1345-04-6	339.718	gray-blk orth cry	550		4.562		i H2O; s conc HCl	
187	Antimony(III) teluride	Sb2Te3	1327-50-0	626.32	gray cry	620		6.5			
188	Antimony(III,V) oxide	Sb2O4	1332-81-6	307.518	yel orth cry			6.64			
189	Antimony(V) chloride	SbCl5	7647-18-9	299.024	col or yel liq	4	140 dec	2.34		reac H2O; s chl, ctc	
190	Antimony(V) fluoride	SbF5	7783-70-2	216.752	hyg visc liq	8.3	141	3.1		reac H2O	
191	Antimony(V) dichlorotrifluoride	SbCl2F3	7791-16-4	249.66	visc liq					reac H2O	
192	Antimony(V) oxide	Sb2O5	1314-60-9	323.517	yel powder; cub	dec		3.78	0.32		
193	Antimony(V) sulfide	Sb2S5	1315-04-4	403.85	oran-yel powder	75 dec		4.12		i H2O; s acid, alk	
194	Argon	Ar	7440-37-1	39.948	col gas	-189.36 tp (69 kPa)	-185.847	1.633 g/L		sl H2O	
195	Arsenic (gray)	As	7440-38-2	74.922	gray metal; rhomb	817 tp (3.70 MPa)	603 sp	5.75		i H2O	
196	Arsine	AsH3	7784-42-1	77.946	col gas	-116	-62.5	3.186 g/L		sl H2O	
197	Diarsine	As2H4	15942-63-9	153.875	unstable liq		100				
198	Arsenic acid	H3AsO4	7778-39-4	141.944	exists only in soln						
199	Arsenic acid hemihydrate	H3AsO4  0.5H2O	7778-39-4*	150.951	wh hyg cry	35.5		2		vs H2O, EtOH	
200	Arsenious acid	H3AsO3	13464-58-9	125.944	exists only in soln						
201	Arsenic diiodide	As2I4	13770-56-4	657.461	red cry	137				reac H2O; s os	
202	Arsenic hemiselenide	As2Se	1303-35-1	228.8	blk cry					i H2O, os; dec acid, alk	
203	Arsenic sulfide	As4S4	12279-90-2	427.95	red monocl cry	320	565	3.5		i H2O; sl bz; s alk	
204	Arsenic(III) bromide	AsBr3	7784-33-0	314.634	yel orth cry; hyg	31.1	221	3.4		reac H2O; s hc, ctc; vs eth, bz	
205	Arsenic(III) chloride	AsCl3	7784-34-1	181.28	col liq	-16	130	2.15		reac H2O; vs chl, ctc, eth	
206	Arsenic(III) fluoride	AsF3	7784-35-2	131.917	col liq	-5.9	57.8	2.7		reac H2O; s EtOH, eth, bz	
207	Arsenic(III) iodide	AsI3	7784-45-4	455.635	red hex cry	140.9	424	4.73		sl H2O, EtOH, eth; s bz. tol	
208	Arsenic(III) oxide (arsenolite)	As2O3	1327-53-3	197.841	wh cub cry	274	460	3.86	2.0525		
209	Arsenic(III) oxide (claudetite)	As2O3	1327-53-3	197.841	wh monocl cry	313	460	3.74	2.0525	s dil acid, alk; i EtOH	
210	Arsenic(III) selenide	As2Se3	1303-36-2	386.72	brn-blk solid	260		4.75		i H2O; s alk	
211	Arsenic(III) sulfide	As2S3	1303-33-9	246.041	yel-oran monocl cry	310	707	3.46		i H2O; s alk	
212	Arsenic(III) telluride	As2Te3	12044-54-1	532.64	blk monocl cry	621		6.5			
213	Arsenic(V) chloride	AsCl5	22441-45-8	252.186	stable at low temp	-50 dec					
214	Arsenic(V) fluoride	AsF5	7784-36-3	169.914	col gas	-79.8	-52.8	6.945 g/L		reac H2O; s EtOH, bz, eth	
215	Arsenic(V) oxide	As2O5	1303-28-2	229.84	wh amorp powder	315		4.32	65.82	vs EtOH	
216	Arsenic(V) selenide	As2Se5	1303-37-3	544.64	blk solid	dec				i H2O, EtOH, eth; s alk	
217	Arsenic(V) sulfide	As2S5	1303-34-0	310.173	brn-yel amorp solid	dec				i H2O; s alk	
218	Triethyl arsenite	As(OC2H5)3	3141-12-6	210.103	liq		166	1.21			
219	Astatine	At	7440-68-8	210	cry	302				s HNO3, os	
220	Barium	Ba	7440-39-3	137.327	silv-yel metal; cub	727	1897	3.62		reac H2O; sl EtOH	
221	Barium acetate	Ba(C2H3O2)2	543-80-6	255.416	wh powder			2.47	79.225		
222	Barium acetate monohydrate	Ba(C2H3O2)2  H2O	5908-64-5	273.431	wh cry	110 dec		2.19	79.225	sl EtOH	
223	Barium aluminate	BaAl2O4	12004-04-5	255.288	hex cry	1827					
224	Barium azide	Ba(N3)2	18810-58-7	221.367	monocl cry; exp	120 dec		2.936	17.32	sl EtOH; i eth	
225	Barium bromate monohydrate	Ba(BrO3)2  H2O	10326-26-8	411.147	wh monocl cry	260 dec		3.99	0.83125	i EtOH	
226	Barium bromide	BaBr2	10553-31-8	297.135	wh orth cry	857	1835	4.781	10025		
227	Barium bromide dihydrate	BaBr2  2H2O	7791-28-8	333.166	wh cry	75 dec		3.7	10025	s MeOH; i EtOH, ace, diox	
228	Barium carbide	BaC2	50813-65-5	161.348	gray tetr cry	dec		3.74		reac H2O	
229	Barium carbonate	BaCO3	513-77-9	197.336	wh orth cry	1555		4.2865	0.00142	s acid	
No.	Name	Formula	"CAS
Reg No."	"Mol.
Weigh"	"Physical
Form"	mp/°C	bp/°C	"Density
g cm–3"	"Solubility
g/100 g 2HO"	"Qualitative
Solubility"	
230	Barium chlorate	Ba(ClO3)2	13477-00-4	304.228	wh cry	414			37.925	sl EtOH, ace	
231	Barium chlorate monohydrate	Ba(ClO3)2  H2O	10294-38-9	322.244	wh monocl cry	120 dec		3.179	37.925	s acid; sl EtOH, ace	
232	Barium chloride	BaCl2	10361-37-2	208.232	wh orth cry; hyg	962	1560	3.9	37.025		
233	Barium chloride dihydrate	BaCl2  2H2O	10326-27-9	244.263	wh monocl cry	120 dec		3.097	37.025	i EtOH	
234	Barium chromate(V)	Ba3(CrO4)2	12345-14-1	643.968	grn-blk hex cry			5.25		s H2O	
235	Barium chromate(VI)	BaCrO4	10294-40-3	253.321	yel orth cry	1380		4.5	0.000262	reac acid	
236	Barium citrate monohydrate	Ba3(C6H5O7)2  H2O	512-25-4*	808.195	gray-wh cry					s H2O, acid	
237	Barium copper yttrium oxide	BaCuY2O5	82642-06-6	458.682	grn cry; not superconductor						
238	Barium copper yttrium oxide	Ba2Cu3YO7	109064-29-1	666.194	blk solid; HT superconductor						
239	Barium copper yttrium oxide	Ba2Cu4YO8	114104-80-2	745.739	HT superconductor						
240	Barium copper yttrium oxide	Ba4Cu7Y2O15	124365-83-9	1411.933	HT superconductor						
241	Barium cyanide	Ba(CN)2	542-62-1	189.361	wh cry powder					vs H2O; s EtOH	
242	Barium dichromate dihydrate	BaCr2O7  2H2O	10031-16-0	389.346	brn-red needles	dec				reac H2O	
243	Barium dithionate dihydrate	BaS2O6  2H2O	13845-17-5	333.486	wh cry	140 dec		4.54	22.12	sl EtOH	
244	Barium ferrocyanide hexahydrate	Ba2Fe(CN)6  6H2O	13821-06-2*	594.694	yel monocl cry	80 dec				i H2O, EtOH	
245	Barium fluoride	BaF2	7787-32-8	175.324	wh cub cry	1368	2260	4.893	0.16125		
246	Barium formate	Ba(CHO2)2	541-43-5	227.362	cry			3.21		s H2O; i EtOH	
247	Barium hexaboride	BaB6	12046-08-1	202.193	blk cub cry	2070		4.36		i H2O; s acid; i EtOH	
248	Barium hexafluorosilicate	BaSiF6	17125-80-3	279.403	wh orth needles	300 dec		4.29		i H2O, EtOH; sl acid	
249	Barium hydride	BaH2	13477-09-3	139.343	gray orth cry	1200		4.16		reac H2O	
250	Barium hydrogen phosphate	BaHPO4	10048-98-3	233.306	wh cry powder	400 dec		4.16	0.0152	s dil acid	
251	Barium hydrosulfide	Ba(HS)2	25417-81-6	203.475	yel hyg cry					s H2O	
252	Barium hydrosulfide tetrahydrate	Ba(HS)2  4H2O	12230-74-9	275.536	yel rhomb cry	50 dec				s H2O	
253	Barium hydroxide	Ba(OH)2	17194-00-2	171.342	wh powder	408			4.9125		
254	Barium hydroxide monohydrate	Ba(OH)2  H2O	22326-55-2	189.357	wh powder			3.743	4.9125	s acid	
255	Barium hydroxide octahydrate	Ba(OH)2  8H2O	12230-71-6	315.464	wh monocl cry	78 dec		2.18	4.9125		
256	Barium hypophosphite monohydrate	Ba(H2PO2)2  H2O	14871-79-5*	285.32	monocl plates			2.9		s H2O; i EtOH	
257	Barium iodate	Ba(IO3)2	10567-69-8	487.132	wh cry powder	476 dec		5.23	0.039625		
258	Barium iodate monohydrate	Ba(IO3)2  H2O	7787-34-0	505.148	cry	130 dec		5	0.039625	s acid; i EtOH	
259	Barium iodide	BaI2	13718-50-8	391.136	wh orth cry	711		5.15	22125		
260	Barium iodide dihydrate	BaI2  2H2O	7787-33-9	427.167	col cry	740 dec		5	22125	s EtOH, ace	
261	Barium manganate(VI)	BaMnO4	7787-35-1	256.263	grn-gray hyg cry			4.85	0.000412		
262	Barium metaborate monohydrate	Ba(BO2)2  H2O	26124-86-7	240.962	wh powder	>900		3.3		sl H2O	
263	Barium molybdate	BaMoO4	7787-37-3	297.27	wh powder	1450		4.975	0.00212		
264	Barium niobate	Ba(NbO3)2	12009-14-2	419.136	yel orth cry	1455		5.44		i H2O	
265	Barium nitrate	Ba(NO3)2	10022-31-8	261.336	wh cub cry	590		3.24	10.325	sl EtOH, ace	
266	Barium nitride	Ba3N2	12047-79-9	439.994	yel-brn cry	>500 dec		4.78		reac H2O	
267	Barium nitrite	Ba(NO2)2	13465-94-6	229.338	col hex cry	267		3.234	79.525		
268	Barium nitrite monohydrate	Ba(NO2)2  H2O	7787-38-4	247.353	yel-wh hex cry	217 dec		3.18	79.525	i EtOH	
269	Barium oxalate	BaC2O4	516-02-9	225.346	wh powder	400 dec		2.658	0.0075		
270	Barium oxalate monohydrate	BaC2O4  H2O	13463-22-4	243.361	wh cry powder			2.66	0.00752	s acid	
271	Barium oxide	BaO	1304-28-5	153.326	wh-yel powder; cub and hex	1972		5.72(cub)	1.52	s dil acid, EtOH; i ace	
272	Barium perchlorate	Ba(ClO4)2	13465-95-7	336.227	col hex cry	505		3.2	31225	vs EtOH	
273	Barium perchlorate trihydrate	Ba(ClO4)2  3H2O	10294-39-0	390.273	col cry			2.74	31225	s MeOH; sl EtOH, ace; i eth	
274	Barium permanganate	Ba(MnO4)2	7787-36-2	375.198	brn-viol cry	200 dec		3.77	62.52	reac EtOH	
											
275	Barium peroxide	BaO2	1304-29-6	169.326	gray-wh tetr cry	450 dec		4.96	0.0912	reac dil acid	
276	Barium metaphosphate	Ba(PO3)2	13466-20-1	295.271	wh powder	1560				i H2O; sl acid	
277	Barium potassium chromate	BaK2(CrO4)2	27133-66-0	447.511	yel hex cry			3.63		vs H2O	
278	Barium pyrophosphate	Ba2P2O7	13466-21-2	448.597	wh powder	1430		3.9	0.00882	s acid	
279	Barium selenate	BaSeO4	7787-41-9	280.29	wh rhomb cry	dec		4.75	0.0152		
280	Barium selenide	BaSe	1304-39-8	216.29	cub cry powder	1780		5.02		reac H2O	
281	Barium selenite	BaSeO3	13718-59-7	264.29	solid					i H2O	
282	Barium disilicate	BaSi2O5	12650-28-1	273.495	wh orth cry	1420		3.7			
283	Barium metasilicate	BaSiO3	13255-26-0	213.411	col rhomb powder	1605		4.4		i H2O; s acid	
284	Barium silicide	BaSi2	1304-40-1	193.498	gray lumps	1180				reac H2O	
285	Barium sodium niobate	Ba2Na(NbO3)5	12323-03-4	1002.167	wh orth cry	1437		5.4		i H2O	
286	Barium stannate	BaSnO3	12009-18-6	304.035	cub cry			7.24		sl H2O	
287	Barium stannate trihydrate	BaSnO3  3H2O	12009-18-6*	358.081	wh cry powder					sl H2O; s acid	
288	Barium stearate	Ba(C18H35O2)2	6865-35-6	704.266	wh powder	160		1.145		i H2O, EtOH	
289	Barium sulfate	BaSO4	7727-43-7	233.391	wh orth cry	1580		4.49	0.000312	i EtOH	
290	Barium sulfide	BaS	21109-95-5	169.393	col cub cry or gray powder	2229		4.3	8.9425		
291	Barium sulfite	BaSO3	7787-39-5	217.391	wh monocl cry	dec		4.44	0.001125	i EtOH	
292	Barium tartrate	BaC4H4O6	5908-81-6	285.398	wh cry			2.98		s H2O; i EtOH	
293	Barium tetracyanoplatinate(II) tetrahydrate	BaPt(CN)4  4H2O	13755-32-3	508.54	yel powder or cry			2.076		sl H2O; i EtOH	
294	Barium tetraiodomercurate(II)	BaHgI4	10048-99-4	845.54	yel-red hyg cry					vs H2O, EtOH	
295	Barium thiocyanate	Ba(SCN)2	2092-17-3	253.493	hyg cry				16725	s ace, MeOH, EtOH	
296	Barium thiocyanate dihydrate	Ba(SCN)2  2H2O	2092-17-3*	289.524	hyg wh cry				16725	s EtOH	
297	Barium thiocyanate trihydrate	Ba(SCN)2  3H2O	68016-36-4	307.539	wh needles; hyg			2.286	16725	s EtOH	
298	Barium thiosulfate	BaS2O3	35112-53-9	249.457	wh cry powder	220 dec			0.22	i EtOH	
299	Barium thiosulfate monohydrate	BaS2O3  H2O	7787-40-8	267.473	wh cry powder	dec		3.5	0.2	i EtOH	
300	Barium titanate	BaTiO3	12047-27-7	233.192	wh tetr cry	1625		6.02		i H2O	
301	Barium tungstate	BaWO4	7787-42-0	385.17	wh tetr cry	1475	1730	5.04	0.00162		
302	Barium uranium oxide	BaU2O7	10380-31-1	725.381	oran-yel powder					i H2O; s acid	
303	Barium orthovanadate	Ba3(VO4)2	39416-30-3	641.859	hex cry	707		5.14			
304	Barium zirconate	BaZrO3	12009-21-1	276.549	gray-wh cub cry	2500		5.52		i H2O, alk; sl acid	
305	Berkelium ( form)	Bk	7440-40-6	247	hex	1050		14.78			
306	Berkelium ( form)	Bk	7440-40-6	247	cub cry	986		13.25			
307	Beryllium	Be	7440-41-7	9.012	hex	1287	2471	1.85		s acid, alk	
308	Beryllium acetate	Be(C2H3O2)2	543-81-7	127.101	wh cry	60 dec				i H2O, EtOH	
309	Beryllium 2,4-pentanedioate	Be(CH3COCHCOCH3)2	10210-64-7	207.228	monocl cry powder	108	270	1.168		i H2O; vs EtOH, eth	
310	Beryllium aluminate	BeAl2O4	12004-06-7	126.973	orth cry			3.65			
311	Beryllium aluminum metasilicate	Be3Al2(SiO3)6	1302-52-9	537.502	col or grn-yel cry; hex			2.64			
312	Beryllium basic acetate	Be4O(C2H3O2)6	1332-52-1	406.312	wh cry	285	330	1.25		i H2O; s eth, os	
313	Beryllium boride	BeB2	12228-40-9	30.634	refrac solid	>1970					
314	Beryllium borohydride	Be(BH4)2	17440-85-6	36.682	solid	125 dec	subl			reac H2O	
315	Beryllium bromide	BeBr2	7787-46-4	168.82	orth cry; hyg	508	520	3.465		vs H2O; s EtOH, pyr	
316	Beryllium carbide	Be2C	506-66-1	30.035	red cub cry	>2100 dec		1.9		reac H2O	
317	Beryllium carbonate tetrahydrate	BeCO3  4H2O	60883-64-9	93.085	wh solid	100 dec			0.36		
318	Beryllium carbonate, basic	Be3(OH)2(CO3)2	66104-24-3	181.069	wh pow					i H2O; s acid, alk	
319	Beryllium chloride	BeCl2	7787-47-5	79.917	wh-yel orth cry; hyg	415	482	1.9	71.525	s EtOH, eth, py; i bz, tol	
320	Beryllium fluoride	BeF2	7787-49-7	47.009	tetr cry or gl; hyg	552	1169	2.1		vs H2O; sl EtOH	
321	Beryllium formate	Be(CHO2)2	1111-71-3	99.047	powder	>250 dec				reac H2O; i os	
322	Beryllium hydride	BeH2	7787-52-2	11.028	wh amorp solid	250 dec		0.65		reac H2O; i eth, tol	
No.	Name	Formula	"CAS
Reg No."	"Mol.
Weigh"	"Physical
Form"	mp/°C	bp/°C	"Density
g cm–3"	"Solubility
g/100 g 2HO"	"Qualitative
Solubility"	
323	Beryllium hydrogen phosphate	BeHPO4	13598-15-7	104.991	cry					i H2O	
324	Beryllium hydroxide	Be(OH)2	13327-32-7	43.027	wh powder or cry	200 dec		1.92		sl H2O, alk; s acid	
325	Beryllium iodide	BeI2	7787-53-3	262.821	hyg needles	470	487	4.32		reac H2O; s EtOH	
326	Beryllium nitrate trihydrate	Be(NO3)2  3H2O	13597-99-4	187.068	yel-wh hyg cry	30	dec		10720	s EtOH	
327	Beryllium nitride	Be3N2	1304-54-7	55.05	gray refrac cry; cub	2200		2.71		reac acid, alk	
328	Beryllium oxide	BeO	1304-56-9	25.011	wh hex cry	2577		3.01		i H2O; sl acid, alk	
329	Beryllium perchlorate tetrahydrate	Be(ClO4)2  4H2O	7787-48-6	279.974	hyg cry	250 dec			19825		
330	Beryllium selenate tetrahydrate	BeSeO4  4H2O	10039-31-3	224.03	orth cry	100 dec		2.03		vs H2O	
331	Beryllium sulfate	BeSO4	13510-49-1	105.076	col tetr cry; hyg	1127		2.5	41.325		
332	Beryllium sulfate tetrahydrate	BeSO4  4H2O	7787-56-6	177.137	col tetr cry	100 dec		1.71	41.325	i EtOH	
333	Beryllium sulfide	BeS	13598-22-6	41.078	col cub cry	dec		2.36		reac hot H2O	
334	Bismuth	Bi	7440-69-9	208.98	gray-wh soft metal	271.402	1564	9.79		s acid	
335	Bismuth arsenate	BiAsO4	13702-38-0	347.9	wh mono cry			7.14		i H2O; sl conc HNO3	
336	Bismuth basic carbonate	(BiO)2CO3	5892-10-4	509.969	wh powder			6.86		i H2O; s acid	
337	Bismuth tribromide	BiBr3	7787-58-8	448.692	yel cub cry	218	453	5.72		reac H2O; s dil acid, ace; i EtOH	
338	Bismuth trichloride	BiCl3	7787-60-2	315.338	yel-wh cub cry; hyg	230	447	4.75		reac H2O; s acid, EtOH, ace	
339	Bismuth citrate	BiC6H5O7	813-93-4	398.08	wh powder			3.458		i H2O; sl EtOH	
340	Bismuth trifluoride	BiF3	7787-61-3	265.975	wh-gray cub cry	725	900	8.3		i H2O	
341	Bismuth pentafluoride	BiF5	7787-62-4	303.972	wh tetr needles; hyg	154	230	5.55		reac H2O	
342	Bismuth hydride	BiH3	18288-22-7	212.004	col gas; unstable	-67	17	8.665 g/L			
343	Bismuth hydroxide	Bi(OH)3	10361-43-0	260.002	wh-yel amorp powder			4.962		i H2O; s acid	
344	Bismuth triiodide	BiI3	7787-64-6	589.693	blk hex cry	408.6	542	5.778	0.000782	s EtOH	
345	Bismuth hexafluoro-2,4-pentanedioate	Bi(CF3COCHCOCF3)3		830.132	pow	96					
346	Bismuth molybdate	Bi2(MoO4)3	51898-99-8	897.77	monocl cry			5.95			
347	Bismuth nitrate pentahydrate	Bi(NO3)3  5H2O	10035-06-0	485.071	col tricl cry; hyg	75 dec		2.83		reac H2O; s ace; i EtOH	
348	Bismuth oleate	Bi(C18H33O2)3	52951-38-9	1053.34	soft yel-brn solid					i H2O; s eth; sl bz	
349	Bismuth oxalate	Bi2(C2O4)3	6591-55-5	682.018	wh powder					i H2O, EtOH; s dil acid	
350	Bismuth oxide	Bi2O3	1304-76-3	465.959	yel monocl cry or powder	817	1890	8.9		i H2O; s acid	
351	Bismuth oxybromide	BiOBr	7787-57-7	304.883	col tetr cry			8.08		i H2O, EtOH; s acid	
352	Bismuth oxychloride	BiOCl	7787-59-9	260.432	wh tetr cry			7.72		i H2O	
353	Bismuth oxyiodide	BiOI	7787-63-5	351.883	red tetr cry	>300 dec		7.92		i H2O, EtOH, chl; s HCl	
354	Bismuth oxynitrate	BiONO3	10361-46-3	286.985	wh powder	260 dec		4.93		i H2O, EtOH; s acid	
355	Bismuth phosphate	BiPO4	10049-01-1	303.951	monocl cry			6.32		sl H2O, dil acid; i EtOH	
356	Bismuth potassium iodide	K4BiI7	41944-01-8	1253.704	red cry					reac H2O; s alk iodide soln	
357	Bismuth selenide	Bi2Se3	12068-69-8	654.84	blk hex cry	710 dec		7.5		i H2O	
358	Bismuth stannate pentahydrate	Bi2(SnO3)3  5H2O	12777-45-6	1008.162	wh cry					i H2O	
359	Bismuth subnitrate	Bi5O(OH)9(NO3)4	1304-85-4	1461.987	hyg cry pow	260 dec		4.928		i H2O, EtOH; s dil acid	
360	Bismuth sulfate	Bi2(SO4)3	7787-68-0	706.152	wh needles or powder	405 dec		5.08		reac H2O, EtOH	
361	Bismuth sulfide	Bi2S3	1345-07-9	514.159	blk-brn orth cry	850		6.78		i H2O; s acid	
362	Bismuth telluride	Bi2Te3	1304-82-1	800.76	gray hex plates	580		7.74		i H2O; s EtOH	
363	Bismuth tetroxide	Bi2O4	12048-50-9	481.959	red-oran powder	305		5.6		reac H2O	
364	Bismuth titanate	Bi4(TiO4)3	12048-51-0	1171.516	wh orth cry			7.85			
365	Bismuth tungstate	Bi2(WO4)3	13595-87-4	1161.47	wh pow						
366	Bismuth vanadate	BiVO4	14059-33-7	323.92	orth cry	trans 500		6.25		i H2O; s acid	
367	Boron	B	7440-42-8	10.811	blk rhomb cry	2075	4000	2.34		i H2O	
											
368	Diborane	B2H6	19287-45-7	27.67	col gas; flam	-165.5	-92.4	1.131 g/L		reac H2O	
369	Tetraborane(10)	B4H10	18283-93-7	53.323	col gas	-121	18	2.180 g/L		reac H2O	
370	Pentaborane(9)	B5H9	19624-22-7	63.126	flam liq	-46.6	60	0.6		reac hot H2O	
371	Pentaborane(11)	B5H11	18433-84-6	65.142	col liq; unstable	-122	65			reac H2O	
372	Hexaborane(10)	B6H10	23777-80-2	74.945	col liq	-62.3	108 dec	0.67		reac hot H2O	
373	Hexaborane(12)	B6H12	12008-19-4	76.961	col liq; unstable	-82.3	80			reac H2O	
374	Nonaborane(15)	B9H15	19465-30-6	112.418	col liq	2.6					
375	Decaborane(14)	B10H14	17702-41-9	122.221	wh orth cry	99.6	213	0.94		sl H2O; s EtOH, bz, CS2, ctc	
376	Borane carbonyl	BH3CO	13205-44-2	41.845	col gas	-137	-64	1.710 g/L		reac H2O	
377	Borazine	B3N3H6	6569-51-3	80.501	col liq	-58	53	0.824		reac H2O	
378	Boric acid (orthoboric acid)	H3BO3	10043-35-3	61.833	col tricl cry	170.9		1.5	5.8025	sl EtOH	
379	Metaboric acid ( form)	HBO2	13460-50-9	43.818	col orth cry; hyg	176		1.784		s H2O	
380	Metaboric acid ( form)	HBO2	13460-50-9	43.818	col monocl cry; hyg	201		2.045		s H2O	
381	Metaboric acid ( form)	HBO2	13460-50-9	43.818	col cub cry	236		2.487		s H2O	
382	Tetrafluoroboric acid	HBF4	16872-11-0	87.813	col liq		130 dec	1.8		vs H2O, EtOH	
383	Boron arsenide	BAs	12005-69-5	85.733	cub cry	920 dec		5.22			
384	Boron tribromide	BBr3	10294-33-4	250.523	col liq; hyg	-45	91	2.6		reac H2O, EtOH	
385	Boron carbide	B4C	12069-32-8	55.255	hard blk cry	2350	>3500	2.5		i H2O, acid	
386	Boron trichloride	BCl3	10294-34-5	117.169	col liq or gas	-107	12.65	4.789 g/L		reac H2O, EtOH	
387	Tetrachlorodiborane	B2Cl4	13701-67-2	163.433	col liq; flam	-92.6	65			reac H2O	
388	Boron trifluoride	BF3	7637-07-2	67.806	col gas	-126.8	-101	2.772 g/L		s H2O	
389	Tetrafluorodiborane	B2F4	13965-73-6	97.616	col gas; flam	-56	-34	3.990 g/L		reac H2O	
390	Boron triiodide	BI3	13517-10-7	391.524	wh needles	49.7	209.5	3.35		i H2O	
391	Boron nitride	BN	10043-11-5	24.818	wh powder; hex or cub cry	2966		2.18		i H2O, acid	
392	Boron oxide	B2O3	1303-86-2	69.62	col gl or hex cry; hyg	450		2.55	2.22	s EtOH	
393	Boron phosphide	BP	20205-91-8	41.785	red cub cry or powder	1125 dec				reac H2O, acid	
394	Boron sulfide	B2S3	12007-33-9	117.82	yel amorp solid	softens320		1.7			
395	Bromine	Br2	7726-95-6	159.808	red liq	-7.2	58.8	3.1028		sl H2O	
396	Bromic acid	HBrO3	7789-31-3	128.91	stable only in aq soln					s H2O	
397	Bromine oxide	Br2O	21308-80-5	175.807	brn solid	-17.5 dec					
398	Bromine dioxide	BrO2	21255-83-4	111.903	unstable yel cry	0 dec					
399	Bromine azide	BrN3	13973-87-0	121.924	red cry; exp	45	exp				
400	Bromine chloride	BrCl	13863-41-7	115.357	unstable red-brn gas	-66	5 dec	4.715 g/L		reac H2O; s eth, CS2	
401	Bromine fluoride	BrF	13863-59-7	98.902	unstable red-brn gas	-33	20 dec	4.043 g/L			
402	Bromine trifluoride	BrF3	7787-71-5	136.899	col hyg liq	8.77	125.8	2.803		reac H2O	
403	Bromine pentafluoride	BrF5	7789-30-2	174.896	col liq	-60.5	40.76	2.46		reac H2O (exp)	
404	Bromyl fluoride	BrO2F	22585-64-4	130.901	col liq	-9	50 dec			reac H2O	
405	Cadmium	Cd	7440-43-9	112.411	silv-wh metal	321.069	767	8.69		i H2O; reac acid	
406	Cadmium acetate	Cd(C2H3O2)2	543-90-8	230.5	col cry	255		2.34		s H2O, EtOH	
407	Cadmium acetate dihydrate	Cd(C2H3O2)2  2H2O	5743-04-4	266.529	wh cry	130 dec		2.01		vs H2O; s EtOH	
408	Cadmium antimonide	CdSb	12014-29-8	234.171	orth cry	456		6.92			
409	Cadmium arsenide	Cd3As2	12006-15-4	487.076	gray tetr cry	721		6.25			
410	Cadmium azide	Cd(N3)2	14215-29-3	196.451	yel-wh orth cry; exp	exp		3.24			
411	Cadmium bromide	CdBr2	7789-42-6	272.219	wh hex powder or flakes; hyg	568	844	5.19	11525	sl ace, eth	
412	Cadmium bromide tetrahydrate	CdBr2  4H2O	13464-92-1	344.281	wh-yel cry				11525	s ace, EtOH	
413	Cadmium carbonate	CdCO3	513-78-0	172.42	wh hex cry	500 dec		4.258		i H2O; s acid	
414	Cadmium chlorate dihydrate	Cd(ClO3)2  2H2O	22750-54-5*	315.343	col hyg cry	80 dec		2.28	2.64		
415	Cadmium chloride	CdCl2	10108-64-2	183.316	rhomb cry; hyg	564	960	4.08	12025	s ace; sl EtOH; i eth	
No.	Name	Formula	"CAS
Reg No."	"Mol.
Weigh"	"Physical
Form"	mp/°C	bp/°C	"Density
g cm–3"	"Solubility
g/100 g 2HO"	"Qualitative
Solubility"	
416	Cadmium chloride hemipentahydrate	CdCl2  2.5H2O	7790-78-5	228.354	wh rhomb leaflets			3.327	12025	s ace	
417	Cadmium chloride monohydrate	CdCl2  H2O	34330-64-8	201.331	wh cry				12025		
418	Cadmium chromate	CdCrO4	14312-00-6	228.405	yel orth cry			4.5		i H2O	
419	Cadmium cyanide	Cd(CN)2	542-83-6	164.445	wh cub cry			2.23	1.715		
420	Cadmium 2-ethylhexanoate	Cd(C8H15O2)2	2420-98-6	398.818	pow						
421	Cadmium fluoride	CdF2	7790-79-6	150.408	cub cry	1110	1748	6.33	4.3625	s acid; i EtOH	
422	Cadmium hydroxide	Cd(OH)2	21041-95-2	146.426	wh trig or hex cry	130 dec		4.79	0.000152	s dil acid	
423	Cadmium iodate	Cd(IO3)2	7790-81-0	462.216	wh powder			6.48	0.09125	s HNO3	
424	Cadmium iodide	CdI2	7790-80-9	366.22	hex flakes	387	742	5.64	86.225	s EtOH, eth, ace	
425	Cadmium metasilicate	CdSiO3	13477-19-5	188.495	grn monocl cry	1252		5.1			
426	Cadmium molybdate	CdMoO4	13972-68-4	272.35	col tetr cry	900 dec		5.4		i H2O; s acid	
427	Cadmium niobate	Cd2Nb2O7	12187-14-3	522.631	cub cry	1410		6.28		i H2O	
428	Cadmium nitrate	Cd(NO3)2	10325-94-7	236.42	wh cub cry; hyg	350		3.6	15625	s EtOH	
429	Cadmium nitrate tetrahydrate	Cd(NO3)2  4H2O	10022-68-1	308.482	col orth cry; hyg	59.5		2.45	15625	s EtOH, ace	
430	Cadmium oxalate	CdC2O4	814-88-0	200.43	wh solid			3.32	0.006025		
431	Cadmium oxalate trihydrate	CdC2O4  3H2O	20712-42-9	254.476	wh amorp powder	340 dec			0.006025	i EtOH; s dil acid	
432	Cadmium oxide	CdO	1306-19-0	128.41	brn cub cry		1559 sp	8.15		i H2O; s dil acid
